Repository: siksdad/fracture_mechanics

File: Fracture_Test_Corrleation.ipynb
# Comparision of Crack Growth Model with Fatigue Crack Growth Test Data

The fatigue crack growth data from the center cracked plate made of 7075-T6 Aluminum Alloy from the reference [1] is compared with the analytical crack growth model available. The comparisons and validation of models with respect to the test data will begin with analytical models based on the Paris crack growth model, and later will be extended to the comparisions with the results of AFGROW and Finite Element Analysis.

For a fatigue crack growth analysis, three tests were performed on the 12"(W) X 35"(H) X0.09"(T) ceter cracked plate specimens determine the properties below: 
1. tensile test for elastic properties
2. fatigue crack growth test for a crack growth rate model
3. residual static strength test for the critical stress intensity factor, Kc.

The table below showes the test data

```
import pandas as pd
import os
import numpy as np

current_dir = os.getcwd()
df = pd.read_csv(current_dir+r'\Hudson_DT_Test_USunit.csv', skiprows=4)
```

```
df
```

    σm (ksi)   σa (ksi)     R   Freq(Hz)     0.2      0.3        0.4  \
0         25       25.0  0.00        0.5     330      413        NaN   
1         20       20.0  0.00        0.5     700      930     1030.0   
2         15       15.0  0.00  0.5, 13.7    1670     2360     2660.0   
3         10       10.0  0.00         20    6140     8800    10370.0   
4          5        5.0  0.00         30   70000    88300    98300.0   
5         30       20.0  0.20       0.25     410      490        NaN   
6         25       16.7  0.20        0.5     760      990     1100.0   
7         20       13.3  0.20        0.5    1680     2340     2640.0   
8         15       10.0  0.20        0.5    3800     5650     6550.0   
9         30       15.0  0.33   0.5,13.7     810     1050     1130.0   
10        25       12.5  0.33        0.5    1500     2060     2320.0   
11        20       10.0  0.33   0.5,13.7    3040     4260     4900.0   
12        15        7.5  0.33       13.7    7350    10100    11700.0   
13        10        5.0  0.33         30   16100    23700    28900.0   
14        30       10.0  0.50   0.5,13.7    2230     3040     3430.0   
15        25        8.3  0.50        0.5    4100     5600     6380.0   
16        20        6.7  0.50       13.7    9500    12400    13820.0   
17        15        5.0  0.50       13.7   18500    28000    32800.0   
18        10        3.0  0.50         30  105000   140000   160000.0   
19        30        5.0  0.67       13.7   12300    16300    18300.0   
20        25        4.4  0.67       13.7   19800    27000    30900.0   
21        20        3.0  0.67       13.7   69000    97000   112000.0   
22        15        3.0  0.67       13.7   74000    98000   115000.0   
23        10        1.7  0.67       13.7  780000  1260000  1540000.0   
24        30        3.0  0.80       13.7   42500    58750    68750.0   
25        25        2.8  0.80       13.7   71000    94000   106000.0   

          0.5        0.6        0.7        0.8        0.9          1  \
0         NaN        NaN        NaN        NaN        NaN        NaN   
1      1075.0     1100.0     1110.0        NaN        NaN        NaN   
2      2820.0     2930.0     3000.0     3050.0        NaN        NaN   
3     11300.0    11800.0    12300.0    12570.0    12800.0    12950.0   
4    105000.0   110000.0   113000.0   117000.0   120000.0   122000.0   
5         NaN        NaN        NaN        NaN        NaN        NaN   
6      1150.0     1180.0        NaN        NaN        NaN        NaN   
7      2830.0     2960.0     3060.0     3120.0        NaN        NaN   
8      7150.0     7500.0     7750.0     7950.0     8080.0     8190.0   
9      1170.0        NaN        NaN        NaN        NaN        NaN   
10     2470.0     2570.0     2630.0     2680.0        NaN        NaN   
11     5280.0     5550.0     5720.0     5850.0     5940.0        NaN   
12    12800.0        NaN        NaN        NaN        NaN        NaN   
13    32600.0    35500.0    37800.0    39500.0    40800.0    42000.0   
14     3660.0     3810.0     3920.0     3990.0        NaN        NaN   
15     6800.0     7100.0     7260.0     7380.0     7480.0     7500.0   
16    14730.0    15400.0        NaN        NaN        NaN        NaN   
17    35600.0    37600.0    39000.0    40000.0    40800.0    41400.0   
18   175000.0   185000.0   192500.0   197500.0   202500.0   205000.0   
19    19400.0    20200.0    20700.0    21000.0        NaN        NaN   
20    33000.0    34200.0    35200.0    36000.0    36500.0        NaN   
21   121000.0   127000.0   130000.0   134000.0   136000.0   138000.0   
22   125000.0   132000.0   137000.0   141000.0   144000.0   147000.0   
23  1690000.0  1780000.0  1825000.0  1850000.0  1870000.0  1885000.0   
24    75000.0    77500.0    80000.0    82000.0    83750.0    84000.0   
25   111000.0   116000.0   120000.0   122000.0   123000.0   124000.0   

          1.2        1.4        1.6       1.8  
0         NaN        NaN        NaN       NaN  
1         NaN        NaN        NaN       NaN  
2         NaN        NaN        NaN       NaN  
3     13150.0        NaN        NaN       NaN  
4    127000.0   129000.0   131000.0  132000.0  
5         NaN        NaN        NaN       NaN  
6         NaN        NaN        NaN       NaN  
7         NaN        NaN        NaN       NaN  
8      8340.0     8420.0        NaN       NaN  
9         NaN        NaN        NaN       NaN  
10        NaN        NaN        NaN       NaN  
11        NaN        NaN        NaN       NaN  
12        NaN        NaN        NaN       NaN  
13    43500.0    44500.0        NaN       NaN  
14        NaN        NaN        NaN       NaN  
15        NaN        NaN        NaN       NaN  
16        NaN        NaN        NaN       NaN  
17    42000.0    42500.0        NaN       NaN  
18   212000.0   215000.0   217500.0       NaN  
19        NaN        NaN        NaN       NaN  
20        NaN        NaN        NaN       NaN  
21   141000.0   143000.0   144000.0       NaN  
22   150000.0   152000.0   153000.0  154000.0  
23  1915000.0  1930000.0  1935000.0       NaN  
24    85000.0        NaN        NaN       NaN  
25   126000.0        NaN        NaN       NaN

```
import matplotlib.pyplot as plt
import matplotlib.cm as cm
import numpy as np

colors = cm.rainbow(np.linspace(0, 1, len(r_ratio)))

fig,ax = plt.subplots()
crack_length_a = list(map(float,list(df.columns[4:])))
for r,c in zip(r_ratio,colors):
    dfr = df[(df['R']==r)]
    for i in range(len(dfr)):
        ax.scatter(list(dfr.iloc[i][4:]),crack_length_a,s=dfr.iloc[i][0]+dfr.iloc[i][1],color=c,facecolors='none')
ax.semilogx()
ax.grid(True)

ax.set_xlabel('N (cycles)')
ax.set_ylabel('Crack Length a (IN)')
ax.set_title('N vs. a')
ax.text(500,1.5,'Marker Size: Sm+Sa\nMarker Color: R')

fig.tight_layout()

plt.show()
```

```
import matplotlib.pyplot as plt
import matplotlib.cm as cm
import numpy as np

colors = cm.rainbow(np.linspace(0, 1, len(r_ratio)))

fig,ax = plt.subplots()

da = np.diff(crack_length_a)
for r,c in zip(r_ratio,colors):
    dfr = df[(df['R']==r)]
    for i in range(len(dfr)):
        N = dfr.iloc[i][4:]
        dN = np.diff(N)
        dadN = da/dN
        ax.scatter(crack_length_a[:-1],dadN,s=dfr.iloc[i][0]+dfr.iloc[i][1],color=c,facecolors='none')

ax.semilogy()
ax.grid(True)

ax.set_xlim([0.1, 1.7])
ax.set_ylim([1.0e-7, 1.0])
ax.set_xlabel('Crack Length a (IN)')
ax.set_ylabel('da/dN')
ax.set_title('da/dN vs. crack length a')
ax.text(0.2,0.1,'Marker Size: Sm+Sa\nMarker Color: R')

fig.tight_layout()

plt.show()
```

```
import matplotlib.pyplot as plt
import numpy as np
import matplotlib.cm as cm

def K_inc(dS,a,b):
    alpha = a/b
    F = (1.0-0.5*alpha+0.326*alpha**2)/np.sqrt(1-alpha)
    dK = F*dS*np.sqrt(np.pi*a)
    return dK

fig,ax = plt.subplots()

a = np.array(list(map(float,list(df.columns[4:]))))
b = 6.0
colors = cm.rainbow(np.linspace(0, 1, len(r_ratio)))

for r,c in zip(r_ratio,colors):
    dfr = df[(df['R']==r)]
    for i in range(len(dfr)):
        dS = 2.0*+dfr.iloc[i][1]
        dK = K_inc(dS,a,b)

        ax.scatter(a,dK,s=dfr.iloc[i][0]+dfr.iloc[i][1],color=c,facecolors='none')

ax.semilogy()
ax.grid(True)

ax.set_xlim([0.1, 1.7])
ax.set_ylim([1.0, 200])
ax.set_xlabel('Crack Length a (IN)')
ax.set_ylabel('dK')
ax.set_title('dK vs. crack length a')
ax.text(0.2,100,'Marker Size: Sm+Sa\nMarker Color: R')

fig.tight_layout()

plt.show()
```

```
import matplotlib.pyplot as plt
import matplotlib.cm as cm
import numpy as np

def K_inc(dS,a,b):
    alpha = a/b
    F = (1.0-0.5*alpha+0.326*alpha**2)/np.sqrt(1-alpha)
    dK = F*dS*np.sqrt(np.pi*a)
    return dK

fig,ax = plt.subplots()

r_ratio = set(df['R'])
a = np.array(list(map(float,list(df.columns[4:]))))
b = 6.0
da = np.diff(crack_length_a)
colors = cm.rainbow(np.linspace(0, 1, len(r_ratio)))

for r,c in zip(r_ratio,colors):
    dfr = df[(df['R']==r)]
    for i in range(len(dfr)):
        dS = 2.0*+dfr.iloc[i][1]
        dK = K_inc(dS,a,b)

        N = dfr.iloc[i][4:]
        dN = np.diff(N)
        dadN = da/dN
        ax.scatter(dK[:-1],dadN,s=dfr.iloc[i][0]+dfr.iloc[i][1],color=c,facecolors='none')

ax.semilogx()
ax.semilogy()
ax.grid(True)

ax.set_xlim([1.0, 200.])
ax.set_ylim([1.0e-7, 1.0])
ax.set_xlabel('dK')
ax.set_ylabel('da/dN')
ax.set_title('da/dN vs. dK')
ax.text(2,0.1,'Marker Size: Sm+Sa\nMarker Color: R')

fig.tight_layout()

plt.show()
```

Assumption of Similitude: Crack growth rate data for a given material are INDEPENDENT of the size and geometry of the cracked body. For a given material, this is a critical assumption to predict the crack growth life of any structure.

```
df.iloc[10][2]
```

0.33

```
set(df['R'])
```

{0.0, 0.2, 0.33, 0.5, 0.67, 0.8}

```
df[(df['R']==0.2)]
```

   σm (ksi)   σa (ksi)    R  Freq(Hz)   0.2   0.3     0.4     0.5     0.6  \
5        30       20.0  0.2      0.25   410   490     NaN     NaN     NaN   
6        25       16.7  0.2       0.5   760   990  1100.0  1150.0  1180.0   
7        20       13.3  0.2       0.5  1680  2340  2640.0  2830.0  2960.0   
8        15       10.0  0.2       0.5  3800  5650  6550.0  7150.0  7500.0   

      0.7     0.8     0.9       1     1.2     1.4  1.6  1.8  
5     NaN     NaN     NaN     NaN     NaN     NaN  NaN  NaN  
6     NaN     NaN     NaN     NaN     NaN     NaN  NaN  NaN  
7  3060.0  3120.0     NaN     NaN     NaN     NaN  NaN  NaN  
8  7750.0  7950.0  8080.0  8190.0  8340.0  8420.0  NaN  NaN

# Reference

1. Hudson,C.M.,1969.Effect of Stress Ratio on Fatigue-Crack Growth in 7075-T6 and 2024-T3 Aluminum-Alloy Specimens, NASA Technical Note NASA TN D-5390, Langley Research Center,Langley Station, Hampton, VA, August

```

```
